Repository: DavidDruker/stress-strain-predictor

# stresspredict

Predicts the **landmarks** of a steel's engineering stress-strain curve -- yield
strength, ultimate tensile strength, total elongation -- from bulk chemistry
alone, and measures the result against the physical ceiling that composition-only
prediction actually has.

```bash
$ python -m stresspredict.predict --composition "C=0.40,Mn=0.80,Cr=1.00,Mo=0.20,Si=0.25"
  yield strength      679.9 MPa
  tensile strength    884.4 MPa
  elongation           16.3 %
  yield ratio         0.769
  UTS x EL            14418 MPa.%

  all elements within training range
```

There is also an **interactive test bench** in [`web/`](web): enter a chemistry, a
cross-section and a length, and it runs the same fitted model in the browser over
a 3D bar you can orbit. Asking for the geometry is what removes the percentages
from the answer -- stress in MPa is N/mm^2, so an area turns it into a force and a
length turns elongation into millimetres of travel:

| model output | with area and length |
|---|---|
| yield strength, MPa | **force at yield, kN** |
| tensile strength, MPa | **force at break, kN** |
| elongation, % | **stretch before break, mm** (and final length) |

It has two modes. **Pull to failure** runs the whole test and reads the numbers off
at the break. **Apply a load** ramps a dead load at a constant rate and answers the
question an engineer actually asks -- hang this much off it, what happens? Under
load control the bar is unstable the moment the applied force reaches the maximum
it can carry, so that is the rupture criterion rather than the fracture strain,
and the three outcomes are distinguished: springs back, keeps a permanent set, or
parts.

The fracture animation follows what a ductile steel does rather than a bar simply
splitting: uniform thinning until maximum load, then localisation into a neck
about 1.4 diameters wide while the rest of the gauge stops stretching, then
separation as a **cup and cone** -- voids coalesce at the neck centre where
triaxiality peaks, the flat fibrous crack runs outward, and the last ligament
fails in shear near the surface. How far the neck contracts is not invented: it
comes from a least-squares fit over the 414 heats in SteelBench that report
reduction of area, `RA% = 0.47 x EL% + 31.8`.

The page loads the 300 fitted trees as JSON and evaluates them in JavaScript, so
it is the evaluated model rather than a mock-up. `tests/test_web_parity.py` runs
that JavaScript under Node and asserts it matches Python to 1e-9 on every
training row -- the only thing that makes having the same maths in two languages
defensible. Regenerate the export with `python -m stresspredict.export_web`.

## Results

SteelBench v1.0 open release, 1,359 rows after cleaning, 562 grades, 17 families.
Composition-only. Hyper-parameters tuned inside every outer fold. Full tables in
[`reports/results.md`](reports/results.md).

### Headline: grade-grouped 5-fold CV

Each landmark is scored on every row it can be produced for, which is why the row
counts differ.

| Model | YS MAE (n=984) | UTS MAE (n=1,359) | Elongation MAE (n=661) |
|---|---|---|---|
| `dummy` (median) | 164.2 MPa | 190.6 MPa | 8.61 pp |
| `ridge` | 145.8 | 149.9 | 6.08 |
| `random_forest` | **99.2** | **93.5** | **4.77** |
| `extra_trees` | 100.3 | 93.7 | 4.82 |
| `hist_gbm` | 101.9 | 98.1 | 4.86 |

Every model beats the median baseline on every target under the grouped protocol.

### The point of the project: model error against the physical floor

The floor is the within-composition spread on **measured** rows — the error a
perfect composition-only model would still make, because the rows inside each
group differ by heat treatment the features cannot see. Model and floor are both
scored on measured rows, because comparing an all-rows MAE against a
measured-only floor would appear to beat a physical limit.

| Target | Measured noise floor | Shipped model, measured rows | |

# fetch the dataset (CC BY 4.0, not committed -- see data/README.md)
curl -L -o data/raw/steelbench_core_open.csv \
  https://zenodo.org/api/records/18530558/files/steelbench_core_open.csv/content

python -m stresspredict.ingest --source steelbench    # clean + manifest + noise floor
python -m pytest -q
python -m stresspredict.evaluate --protocol all       # 4 protocols x 5 models x 3 targets
python -m stresspredict.report                        # -> reports/results.md
python -m stresspredict.plots                         # -> reports/figures/
python -m stresspredict.train                         # -> artifacts/
python -m stresspredict.predict --composition "C=0.40,Mn=0.80,Cr=1.00"
```

`--protocol all` runs a nested hyper-parameter search inside every outer fold and
takes a while. The four protocols are independent, so running them as separate
processes (`--protocol gkf_grade --tag gkf_grade`, etc.) gives identical numbers
in a quarter of the wall time. Add `--fast` to skip tuning while iterating -- for
iteration only, never for a reported number.

File: reports/results.md
# Results

Generated by `python -m stresspredict.report`. Do not edit by hand.

- Rows evaluated: **1359** (`--rows all`)
- Grades: **562**  |  fully-observed core: **659** rows
- Parameterisation: `ratio`  |  features: `comp`  |  nested tuning: **on**
- Source: `steelbench_v1_open` sha256 `c95a119978703b50...`

## The physical floor

Within-composition spread on **measured rows only** -- the error a perfect
composition-only model would still make, because the rows inside each group
differ by processing the features cannot see. The two columns bracket the
true floor from below (in-sample) and above (leave-one-out).

| Target | Floor (in-sample) | Floor (LOO) | Groups | Rows | Pooled-with-spec-minima (deflated) |
|---|---|---|---|---|---|
| yield_strength | 107.2 MPa | 191.5 MPa | 92 | 232 | 61.2 MPa |
| tensile_strength | 63.9 MPa | 103.3 MPa | 212 | 592 | 51.6 MPa |
| elongation | 3.3 % | 6.1 % | 92 | 232 | 2.4 % |

## MAE by protocol, model and target

MAE is primary: the targets are modelled through a log link, so inverting a
prediction recovers the conditional median, which is the quantity MAE scores.

### `random_kfold`  **(LEAKY -- upper bound only)**

*Leaky upper bound ONLY. A row's same-grade twin can sit in training.*

| Model | YS MAE (MPa) | UTS MAE (MPa) | EL MAE (%) | folds |
|---|---|---|---|---|
| `dummy` | 162.5 ± 0.0 | 184.1 ± 11.9 | 8.6 ± 0.7 | 5 |
| `ridge` | 143.7 ± 0.0 | 141.1 ± 14.3 | 6.0 ± 0.5 | 5 |
| `random_forest` | 86.1 ± 0.0 | 76.2 ± 6.3 | 4.6 ± 0.5 | 5 |
| `extra_trees` | 85.8 ± 0.0 | 78.9 ± 5.9 | 4.6 ± 0.5 | 5 |
| `hist_gbm` | 86.0 ± 0.0 | 74.8 ± 5.1 | 4.6 ± 0.4 | 5 |

### `gkf_grade`

*Can it predict a grade it has never seen? -- the headline protocol.*

| Model | YS MAE (MPa) | UTS MAE (MPa) | EL MAE (%) | folds |
|---|---|---|---|---|
| `dummy` | 164.2 ± 0.0 | 190.6 ± 28.3 | 8.6 ± 0.5 | 5 |
| `ridge` | 145.8 ± 0.0 | 149.9 ± 30.6 | 6.1 ± 0.4 | 5 |
| `random_forest` | 99.2 ± 0.0 | 93.5 ± 25.7 | 4.8 ± 0.4 | 5 |
| `extra_trees` | 100.3 ± 0.0 | 93.7 ± 23.7 | 4.8 ± 0.4 | 5 |
| `hist_gbm` | 101.9 ± 0.0 | 98.1 ± 22.5 | 4.9 ± 0.4 | 5 |

### `lofo_family`

*Does it transfer to an entirely unseen alloy family?*

| Model | YS MAE (MPa) | UTS MAE (MPa) | EL MAE (%) | folds |
|---|---|---|---|---|
| `dummy` | 170.8 ± 0.1 | 196.6 ± 79.6 | 10.1 ± 4.5 | 10 |
| `ridge` | 169.1 ± 0.0 | 165.0 ± 89.0 | 6.5 ± 3.4 | 10 |
| `random_forest` | 147.5 ± 0.0 | 126.1 ± 47.0 | 7.0 ± 3.6 | 10 |
| `extra_trees` | 178.6 ± 0.0 | 143.1 ± 51.2 | 7.1 ± 3.0 | 10 |
| `hist_gbm` | 162.2 ± 0.0 | 142.2 ± 51.6 | 6.5 ± 3.7 | 10 |

Families too small to hold out (kept in training): `NiCrMo_QT` (3 rows), `carbon_high` (1 rows), `carbon_medium` (3 rows), `high_Mn_austenitic` (1 rows), `nickel_superalloy` (1 rows)

### `loso_source`

*Does it survive a change of laboratory / publication bias?*

| Model | YS MAE (MPa) | UTS MAE (MPa) | EL MAE (%) | folds |
|---|---|---|---|---|
| `dummy` | 186.9 ± 0.0 | 266.9 ± 88.1 | 9.1 ± 0.4 | 2 |
| `ridge` | 782.7 ± 0.0 | 937.7 ± 722.2 | 11.2 ± 5.1 | 2 |
| `random_forest` | 174.5 ± 0.0 | 198.2 ± 27.4 | 8.1 ± 0.5 | 2 |
| `extra_trees` | 209.5 ± 0.0 | 268.7 ± 21.1 | 8.7 ± 0.5 | 2 |
| `hist_gbm` | 163.6 ± 0.0 | 171.1 ± 16.8 | 7.5 ± 1.3 | 2 |

## Model error vs the floor, on matching rows

The floor is measured on **measured rows only**, so the model has to be
scored on measured rows only too. An all-rows model MAE compared against a
measured-only floor appears to beat a physical limit -- which is a sign of a
mismatched comparison, not of a good model.

| Target | Floor (measured rows) | Best model, measured rows | Best model, spec minima |
|---|---|---|---|
| yield_strength | 107.2 .. 191.5 MPa | 143.1 (`random_forest`) | 84.5 (`random_forest`) |
| tensile_strength | 63.9 .. 103.3 MPa | 102.5 (`extra_trees`) | 85.2 (`random_forest`) |
| elongation | 3.3 .. 6.1 % | 5.9 (`extra_trees`) | 4.1 (`random_forest`) |

## What grade leakage is worth

The difference between a random split and a grade-grouped split, on the
same rows and the same models. The right-hand column is the honest one.

| Model | Target | Random K-fold (leaky) | Grade-grouped | Inflation |
|---|---|---|---|---|
| `dummy` | YS | 162.5 | 164.2 | 1.01x |
| `dummy` | UTS | 184.1 | 190.6 | 1.04x |
| `dummy` | EL | 8.6 | 8.6 | 1.00x |
| `ridge` | YS | 143.7 | 145.8 | 1.01x |
| `ridge` | UTS | 141.1 | 149.9 | 1.06x |
| `ridge` | EL | 6.0 | 6.1 | 1.01x |
| `random_forest` | YS | 86.1 | 99.2 | 1.15x |
| `random_forest` | UTS | 76.2 | 93.5 | 1.23x |
| `random_forest` | EL | 4.6 | 4.8 | 1.03x |
| `extra_trees` | YS | 85.8 | 100.3 | 1.17x |
| `extra_trees` | UTS | 78.9 | 93.7 | 1.19x |
| `extra_trees` | EL | 4.6 | 4.8 | 1.06x |
| `hist_gbm` | YS | 86.0 | 101.9 | 1.18x |
| `hist_gbm` | UTS | 74.8 | 98.1 | 1.31x |
| `hist_gbm` | EL | 4.6 | 4.9 | 1.05x |

## Correctness checks

**Ridge coefficient signs: PASS** -- a wiring test, not a performance metric.

| Component | Expectation | Carbon coefficient | Result |
|---|---|---|---|
| tensile_strength | carbon coefficient > 0 (carbon raises strength) | +0.0942 | pass |
| yield_strength | carbon coefficient > 0 (carbon raises strength) | +0.1049 | pass |
| elongation | carbon coefficient < 0 (carbon reduces ductility) | -0.1182 | pass |

**Physical invariant (UTS > YS) on out-of-fold predictions:**

| Protocol | Model | Checked | Violations |
|---|---|---|---|
| `random_kfold` | `dummy` | 984 | **0** |
| `random_kfold` | `ridge` | 984 | **0** |
| `random_kfold` | `random_forest` | 984 | **0** |
| `random_kfold` | `extra_trees` | 984 | **0** |
| `random_kfold` | `hist_gbm` | 984 | **0** |
| `gkf_grade` | `dummy` | 984 | **0** |
| `gkf_grade` | `ridge` | 984 | **0** |
| `gkf_grade` | `random_forest` | 984 | **0** |
| `gkf_grade` | `extra_trees` | 984 | **0** |
| `gkf_grade` | `hist_gbm` | 984 | **0** |
| `lofo_family` | `dummy` | 978 | **0** |
| `lofo_family` | `ridge` | 978 | **0** |
| `lofo_family` | `random_forest` | 978 | **0** |
| `lofo_family` | `extra_trees` | 978 | **0** |
| `lofo_family` | `hist_gbm` | 978 | **0** |
| `loso_source` | `dummy` | 984 | **0** |
| `loso_source` | `ridge` | 984 | **0** |
| `loso_source` | `random_forest` | 984 | **0** |
| `loso_source` | `extra_trees` | 984 | **0** |
| `loso_source` | `hist_gbm` | 984 | **0** |
